Repository: CeGeek23/WattPowerAI_Challenge1

# TechArena 2026 - Challenge 1: Team Submission Template

 You implement your model in `my_model/` - everything
else is provided and stays untouched.

```
team_submission_template/
|
|-- my_model/                <<< YOUR CODE LIVES HERE
|     model_template.py        the skeleton you fill in (fit + predict_soh)
|     model_example.py         a complete working reference baseline
|     __init__.py              ONE line selects which of the two runs
|
|-- framework/               DO NOT EDIT (data loading, output, saving)
|-- run_model.py             DO NOT EDIT - fixed evaluation interface
|-- validate_submission.py   run this before every submission
|-- sample_data/             tiny synthetic cells for the dry run
|-- sample_input.csv         example evaluation input for the dry run
|-- requirements.txt         add your dependencies here
|-- README.md                replace with a description of your approach
```

## Run model - 3 input arguments

```
python run_model.py --model train --input "\path\to\dataset"   --output-dir "\path\to\output"
python run_model.py --model test  --input "\path\to\input.csv" --output-dir "\path\to\output"
```

(`--model valid` is also accepted and behaves identically to `test` - it is
not a separate mode, just an accepted alias.)

`--model train`: `--input` is the dataset folder. The framework loads all
cells and calls your `fit(cells)`. Your fitted model is saved
automatically to `./model_state/` (pickle - works for numpy, scipy,
scikit-learn, PyTorch and plain Python; frameworks that cannot be
pickled add `save`/`load` methods, see `framework/persistence.py`).
You never create this file yourself.

`--model test` (or `valid`): `--input` is a CSV provided by the
evaluation pipeline with the rows to predict - you do not write it
yourself, `sample_input.csv` shows the format. The framework calls your
`predict_soh(temperature_degC, c_rate)` per operating point, fills the
requested rows and writes `output.csv`:

| Cycle | SOH_true | Temperature (degC) | Current (C-rate) | SOH_model | errSOH |
|------:|---------:|-------------------:|-----------------:|----------:|-------:|
| 1     | 100.0    | 25                 | 1                | 100.2     | 0.2    |
| 2     | 98.0     | 25                 | 1                | 98.9      | 0.9    |

`SOH_true`/`errSOH` stay empty where no truth is provided. The requested

# Données publiques de pré-entraînement

Trois jeux, tous en **CC BY 4.0**. Chaîne complète par jeu, du téléchargement au
CSV que `scripts/pretrain.py` consomme. Les données brutes vont dans
`dataset/<jeu>/` (un sous-dossier par source, à côté de `dataset/target/` qui
contient les cellules cibles), jamais dans le dépôt.

**Nouveau clone du dépôt ? `./scripts/get_all_data.sh`** enchaîne les 4 sources
(cellules cibles + les 3 jeux publics ci-dessous) en une commande — pas besoin
de connaître chaque script individuellement. `FULL=1` en plus pour les archives
brutes complètes Wheeler/Catenaro (~26 Go, traçabilité seulement).

| jeu | téléchargement | extraction | ce qu'on en tire |
| --- | --- | --- | --- |
| Che et al. 2023 | `get_che.sh` (260 Mo) | `build_che_csv.py` | **pente d'Arrhenius 2.58** → `my_model/pretrained.json` |
| Wheeler et al. 2025 | `get_wheeler.sh` (536 ko) | copie déclarée : `pretrain_wheeler.csv` | **dispersion cellule-à-cellule ~6.6 %** (vrais réplicats, pas pooling par (T,C) nominal) → nugget du GP |
| Catenaro & Onori 2021 | `get_catenaro.sh` (638 Mo, 334 fichiers) | copie déclarée : `pretrain_catenaro_capacite.csv` | capacité **réversible** vs T → justifie `a(T)` |

Dépendance hors livraison : `uv pip install h5py` (les `.mat` de Che sont en
v7.3, donc du HDF5). Rien de tout cela n'entre dans `requirements.txt` : le
pré-entraînement tourne hors ligne, seul `pretrained.json` est livré.

Régénérer les priors livrés :

```bash
./scripts/pretrain_data/get_che.sh
.venv/bin/python scripts/pretrain_data/build_che_csv.py \
    dataset/che /tmp/pretrain_che.csv
.venv/bin/python scripts/pretrain.py /tmp/pretrain_che.csv --chimie ""
```

`pretrain_wheeler.csv` est fourni comme copie dérivée déclarée (68 ko, 843
points) : l'extraction demande de croiser `extractedData.mat` avec la Table 2 de
l'article, qui documente les conditions d'essai absentes des données. Le script
de téléchargement reste fourni pour la traçabilité.

Catenaro ne contient **aucun vieillissement** (15 à 24 décharges de
caractérisation par cellule) : rejeté pour la loi de fade. Seul son résultat
dérivé est utilisé par `pretrain.py` — `pretrain_catenaro_capacite.csv` (15 ko,
capacité restituée par (T, C-rate)), qui étaye un chiffre du rapport.
`get_catenaro.sh` télécharge les 334 fichiers bruts (~638 Mo, un par cellule ×
température × C-rate, vérifiés sha256) dans `dataset/catenaro/` pour la
traçabilité complète du pipeline ; ce n'est pas nécessaire au jour le jour
puisque `pretrain.py` ne consomme que la copie dérivée. DOI dans le README
principal.

File: scripts/pretrain_data/pretrain_wheeler.csv (part 1 of 2)
source,cell_id,chemistry,nominal_Ah,T_degC,c_rate_charge,c_rate_discharge,cycle,soh_pct
wheeler2025_A123_18650_LFP,Cell1a,Graphite/LFP,1.1,50.0,0.3333,0.3333,0,91.8415
wheeler2025_A123_18650_LFP,Cell1a,Graphite/LFP,1.1,50.0,0.3333,0.3333,200,86.3588
wheeler2025_A123_18650_LFP,Cell1a,Graphite/LFP,1.1,50.0,0.3333,0.3333,300,85.7089
wheeler2025_A123_18650_LFP,Cell1a,Graphite/LFP,1.1,50.0,0.3333,0.3333,400,83.629
wheeler2025_A123_18650_LFP,Cell1a,Graphite/LFP,1.1,50.0,0.3333,0.3333,500,82.1468
wheeler2025_A123_18650_LFP,Cell1a,Graphite/LFP,1.1,50.0,0.3333,0.3333,600,81.1385
wheeler2025_A123_18650_LFP,Cell1a,Graphite/LFP,1.1,50.0,0.3333,0.3333,700,80.1075
wheeler2025_A123_18650_LFP,Cell1a,Graphite/LFP,1.1,50.0,0.3333,0.3333,800,79.1111
wheeler2025_A123_18650_LFP,Cell1a,Graphite/LFP,1.1,50.0,0.3333,0.3333,900,77.8446
wheeler2025_A123_18650_LFP,Cell1a,Graphite/LFP,1.1,50.0,0.3333,0.3333,1000,77.3429
wheeler2025_A123_18650_LFP,Cell1a,Graphite/LFP,1.1,50.0,0.3333,0.3333,1100,76.4518
wheeler2025_A123_18650_LFP,Cell1a,Graphite/LFP,1.1,50.0,0.3333,0.3333,1200,75.2825
wheeler2025_A123_18650_LFP,Cell1a,Graphite/LFP,1.1,50.0,0.3333,0.3333,1300,74.4495
wheeler2025_A123_18650_LFP,Cell1a,Graphite/LFP,1.1,50.0,0.3333,0.3333,1400,73.8944
wheeler2025_A123_18650_LFP,Cell1a,Graphite/LFP,1.1,50.0,0.3333,0.3333,1500,73.0484
wheeler2025_A123_18650_LFP,Cell1a,Graphite/LFP,1.1,50.0,0.3333,0.3333,1600,71.9541
wheeler2025_A123_18650_LFP,Cell1a,Graphite/LFP,1.1,50.0,0.3333,0.3333,1700,71.0292
wheeler2025_A123_18650_LFP,Cell1a,Graphite/LFP,1.1,50.0,0.3333,0.3333,1800,69.4782
wheeler2025_A123_18650_LFP,Cell1a,Graphite/LFP,1.1,50.0,0.3333,0.3333,1900,69.1928
wheeler2025_A123_18650_LFP,Cell1a,Graphite/LFP,1.1,50.0,0.3333,0.3333,2000,67.8783
wheeler2025_A123_18650_LFP,Cell1a,Graphite/LFP,1.1,50.0,0.3333,0.3333,2100,67.3678
wheeler2025_A123_18650_LFP,Cell1a,Graphite/LFP,1.1,50.0,0.3333,0.3333,2200,66.3159
wheeler2025_A123_18650_LFP,Cell1a,Graphite/LFP,1.1,50.0,0.3333,0.3333,2300,65.0846
wheeler2025_A123_18650_LFP,Cell1a,Graphite/LFP,1.1,50.0,0.3333,0.3333,2400,64.76
wheeler2025_A123_18650_LFP,Cell1a,Graphite/LFP,1.1,50.0,0.3333,0.3333,2500,63.8926
wheeler2025_A123_18650_LFP,Cell1a,Graphite/LFP,1.1,50.0,0.3333,0.3333,2600,62.9109
wheeler2025_A123_18650_LFP,Cell1a,Graphite/LFP,1.1,50.0,0.3333,0.3333,2700,62.2975
wheeler2025_A123_18650_LFP,Cell1a,Graphite/LFP,1.1,50.0,0.3333,0.3333,2800,61.6503
wheeler2025_A123_18650_LFP,Cell1a,Graphite/LFP,1.1,50.0,0.3333,0.3333,2900,60.691
wheeler2025_A123_18650_LFP,Cell1a,Graphite/LFP,1.1,50.0,0.3333,0.3333,3000,59.9864
wheeler2025_A123_18650_LFP,Cell1a,Graphite/LFP,1.1,50.0,0.3333,0.3333,3100,59.4545
wheeler2025_A123_18650_LFP,Cell1a,Graphite/LFP,1.1,50.0,0.3333,0.3333,3200,58.713
wheeler2025_A123_18650_LFP,Cell1b,Graphite/LFP,1.1,50.0,0.3333,0.3333,0,90.5998
wheeler2025_A123_18650_LFP,Cell1b,Graphite/LFP,1.1,50.0,0.3333,0.3333,100,88.4627
wheeler2025_A123_18650_LFP,Cell1b,Graphite/LFP,1.1,50.0,0.3333,0.3333,200,84.9627
wheeler2025_A123_18650_LFP,Cell1b,Graphite/LFP,1.1,50.0,0.3333,0.3333,300,83.5287
wheeler2025_A123_18650_LFP,Cell1b,Graphite/LFP,1.1,50.0,0.3333,0.3333,400,81.6946
wheeler2025_A123_18650_LFP,Cell1b,Graphite/LFP,1.1,50.0,0.3333,0.3333,500,80.9339
wheeler2025_A123_18650_LFP,Cell1b,Graphite/LFP,1.1,50.0,0.3333,0.3333,600,79.2708
wheeler2025_A123_18650_LFP,Cell1b,Graphite/LFP,1.1,50.0,0.3333,0.3333,700,77.8921
wheeler2025_A123_18650_LFP,Cell1b,Graphite/LFP,1.1,50.0,0.3333,0.3333,800,77.5107
wheeler2025_A123_18650_LFP,Cell1b,Graphite/LFP,1.1,50.0,0.3333,0.3333,900,75.8244
wheeler2025_A123_18650_LFP,Cell1b,Graphite/LFP,1.1,50.0,0.3333,0.3333,1000,74.5472
wheeler2025_A123_18650_LFP,Cell1b,Graphite/LFP,1.1,50.0,0.3333,0.3333,1100,73.1075
wheeler2025_A123_18650_LFP,Cell1b,Graphite/LFP,1.1,50.0,0.3333,0.3333,1200,70.3395
wheeler2025_A123_18650_LFP,Cell1b,Graphite/LFP,1.1,50.0,0.3333,0.3333,1300,69.3508
wheeler2025_A123_18650_LFP,Cell1b,Graphite/LFP,1.1,50.0,0.3333,0.3333,1400,68.1205
wheeler2025_A123_18650_LFP,Cell1b,Graphite/LFP,1.1,50.0,0.3333,0.3333,1500,67.2586
wheeler2025_A123_18650_LFP,Cell1b,Graphite/LFP,1.1,50.0,0.3333,0.3333,1600,65.5446
wheeler2025_A123_18650_LFP,Cell1b,Graphite/LFP,1.1,50.0,0.3333,0.3333,1700,64.3391
wheeler2025_A123_18650_LFP,Cell1b,Graphite/LFP,1.1,50.0,0.3333,0.3333,1800,63.1745
wheeler2025_A123_18650_LFP,Cell1b,Graphite/LFP,1.1,50.0,0.3333,0.3333,1900,62.0091
wheeler2025_A123_18650_LFP,Cell1b,Graphite/LFP,1.1,50.0,0.3333,0.3333,2000,61.1981
wheeler2025_A123_18650_LFP,Cell1b,Graphite/LFP,1.1,50.0,0.3333,0.3333,2100,60.2596
wheeler2025_A123_18650_LFP,Cell1b,Graphite/LFP,1.1,50.0,0.3333,0.3333,2200,59.0819
wheeler2025_A123_18650_LFP,Cell1b,Graphite/LFP,1.1,50.0,0.3333,0.3333,2300,58.4644
wheeler2025_A123_18650_LFP,Cell1b,Graphite/LFP,1.1,50.0,0.3333,0.3333,2400,57.5448
wheeler2025_A123_18650_LFP,Cell1b,Graphite/LFP,1.1,50.0,0.3333,0.3333,2500,56.7671
wheeler2025_A123_18650_LFP,Cell1b,Graphite/LFP,1.1,50.0,0.3333,0.3333,2600,55.91
wheeler2025_A123_18650_LFP,Cell1b,Graphite/LFP,1.1,50.0,0.3333,0.3333,2700,55.1484
wheeler2025_A123_18650_LFP,Cell1b,Graphite/LFP,1.1,50.0,0.3333,0.3333,2800,54.3475
wheeler2025_A123_18650_LFP,Cell1b,Graphite/LFP,1.1,50.0,0.3333,0.3333,2900,53.1883
wheeler2025_A123_18650_LFP,Cell1b,Graphite/LFP,1.1,50.0,0.3333,0.3333,3000,52.7311
wheeler2025_A123_18650_LFP,Cell1b,Graphite/LFP,1.1,50.0,0.3333,0.3333,3100,52.0533
wheeler2025_A123_18650_LFP,Cell1b,Graphite/LFP,1.1,50.0,0.3333,0.3333,3200,51.4411
wheeler2025_A123_18650_LFP,Cell1b,Graphite/LFP,1.1,50.0,0.3333,0.3333,3300,50.6116
wheeler2025_A123_18650_LFP,Cell1c,Graphite/LFP,1.1,50.0,0.3333,0.3333,0,93.2104
wheeler2025_A123_18650_LFP,Cell1c,Graphite/LFP,1.1,50.0,0.3333,0.3333,100,89.8183
wheeler2025_A123_18650_LFP,Cell1c,Graphite/LFP,1.1,50.0,0.3333,0.3333,200,87.1286
wheeler2025_A123_18650_LFP,Cell1c,Graphite/LFP,1.1,50.0,0.3333,0.3333,300,85.2825
wheeler2025_A123_18650_LFP,Cell1c,Graphite/LFP,1.1,50.0,0.3333,0.3333,400,84.1525
wheeler2025_A123_18650_LFP,Cell1c,Graphite/LFP,1.1,50.0,0.3333,0.3333,500,82.6819
wheeler2025_A123_18650_LFP,Cell1c,Graphite/LFP,1.1,50.0,0.3333,0.3333,600,81.6761
wheeler2025_A123_18650_LFP,Cell1c,Graphite/LFP,1.1,50.0,0.3333,0.3333,700,80.6405
wheeler2025_A123_18650_LFP,Cell1c,Graphite/LFP,1.1,50.0,0.3333,0.3333,800,79.6147
wheeler2025_A123_18650_LFP,Cell1c,Graphite/LFP,1.1,50.0,0.3333,0.3333,900,78.3209
wheeler2025_A123_18650_LFP,Cell1c,Graphite/LFP,1.1,50.0,0.3333,0.3333,1000,77.8822
wheeler2025_A123_18650_LFP,Cell1c,Graphite/LFP,1.1,50.0,0.3333,0.3333,1100,76.8523
wheeler2025_A123_18650_LFP,Cell1c,Graphite/LFP,1.1,50.0,0.3333,0.3333,1200,75.6129
wheeler2025_A123_18650_LFP,Cell1c,Graphite/LFP,1.1,50.0,0.3333,0.3333,1300,74.7041
wheeler2025_A123_18650_LFP,Cell1c,Graphite/LFP,1.1,50.0,0.3333,0.3333,1400,74.0625
wheeler2025_A123_18650_LFP,Cell1c,Graphite/LFP,1.1,50.0,0.3333,0.3333,1500,73.1069
wheeler2025_A123_18650_LFP,Cell1c,Graphite/LFP,1.1,50.0,0.3333,0.3333,1600,71.9622
wheeler2025_A123_18650_LFP,Cell1c,Graphite/LFP,1.1,50.0,0.3333,0.3333,1700,70.9153
wheeler2025_A123_18650_LFP,Cell1c,Graphite/LFP,1.1,50.0,0.3333,0.3333,1800,69.3798
wheeler2025_A123_18650_LFP,Cell1c,Graphite/LFP,1.1,50.0,0.3333,0.3333,1900,69.0794
wheeler2025_A123_18650_LFP,Cell1c,Graphite/LFP,1.1,50.0,0.3333,0.3333,2000,67.7193
wheeler2025_A123_18650_LFP,Cell1c,Graphite/LFP,1.1,50.0,0.3333,0.3333,2100,67.337
wheeler2025_A123_18650_LFP,Cell1c,Graphite/LFP,1.1,50.0,0.3333,0.3333,2200,65.9435
wheeler2025_A123_18650_LFP,Cell1c,Graphite/LFP,1.1,50.0,0.3333,0.3333,2300,64.8177
wheeler2025_A123_18650_LFP,Cell1c,Graphite/LFP,1.1,50.0,0.3333,0.3333,2400,64.3358
wheeler2025_A123_18650_LFP,Cell1c,Graphite/LFP,1.1,50.0,0.3333,0.3333,2500,63.4559
wheeler2025_A123_18650_LFP,Cell1c,Graphite/LFP,1.1,50.0,0.3333,0.3333,2600,62.4859
wheeler2025_A123_18650_LFP,Cell1c,Graphite/LFP,1.1,50.0,0.3333,0.3333,2700,61.8156
wheeler2025_A123_18650_LFP,Cell1c,Graphite/LFP,1.1,50.0,0.3333,0.3333,2800,61.1363
wheeler2025_A123_18650_LFP,Cell1c,Graphite/LFP,1.1,50.0,0.3333,0.3333,2900,60.1202
wheeler2025_A123_18650_LFP,Cell1c,Graphite/LFP,1.1,50.0,0.3333,0.3333,3000,59.3915
wheeler2025_A123_18650_LFP,Cell1c,Graphite/LFP,1.1,50.0,0.3333,0.3333,3100,58.9148
wheeler2025_A123_18650_LFP,Cell1c,Graphite/LFP,1.1,50.0,0.3333,0.3333,3200,58.1489
wheeler2025_A123_18650_LFP,Cell2a,Graphite/LFP,1.1,50.0,0.3333,0.3333,0,88.3477
wheeler2025_A123_18650_LFP,Cell2a,Graphite/LFP,1.1,50.0,0.3333,0.3333,200,82.9985
wheeler2025_A123_18650_LFP,Cell2a,Graphite/LFP,1.1,50.0,0.3333,0.3333,300,81.4927
wheeler2025_A123_18650_LFP,Cell2a,Graphite/LFP,1.1,50.0,0.3333,0.3333,400,80.1475
wheeler2025_A123_18650_LFP,Cell2a,Graphite/LFP,1.1,50.0,0.3333,0.3333,500,78.6586
wheeler2025_A123_18650_LFP,Cell2a,Graphite/LFP,1.1,50.0,0.3333,0.3333,600,78.2611
wheeler2025_A123_18650_LFP,Cell2a,Graphite/LFP,1.1,50.0,0.3333,0.3333,700,77.5125
wheeler2025_A123_18650_LFP,Cell2a,Graphite/LFP,1.1,50.0,0.3333,0.3333,800,75.9682
wheeler2025_A123_18650_LFP,Cell2a,Graphite/LFP,1.1,50.0,0.3333,0.3333,900,75.0398
wheeler2025_A123_18650_LFP,Cell2a,Graphite/LFP,1.1,50.0,0.3333,0.3333,1000,74.5458
wheeler2025_A123_18650_LFP,Cell2a,Graphite/LFP,1.1,50.0,0.3333,0.3333,1100,72.3419
wheeler2025_A123_18650_LFP,Cell2a,Graphite/LFP,1.1,50.0,0.3333,0.3333,1200,69.6408
wheeler2025_A123_18650_LFP,Cell2a,Graphite/LFP,1.1,50.0,0.3333,0.3333,1300,69.0041
wheeler2025_A123_18650_LFP,Cell2a,Graphite/LFP,1.1,50.0,0.3333,0.3333,1400,67.9532
wheeler2025_A123_18650_LFP,Cell2a,Graphite/LFP,1.1,50.0,0.3333,0.3333,1500,67.1588
wheeler2025_A123_18650_LFP,Cell2a,Graphite/LFP,1.1,50.0,0.3333,0.3333,1600,65.2675
wheeler2025_A123_18650_LFP,Cell2a,Graphite/LFP,1.1,50.0,0.3333,0.3333,1700,65.3706
wheeler2025_A123_18650_LFP,Cell2a,Graphite/LFP,1.1,50.0,0.3333,0.3333,1800,62.7222
wheeler2025_A123_18650_LFP,Cell2a,Graphite/LFP,1.1,50.0,0.3333,0.3333,1900,61.4238
wheeler2025_A123_18650_LFP,Cell2a,Graphite/LFP,1.1,50.0,0.3333,0.3333,2000,60.5976
wheeler2025_A123_18650_LFP,Cell2a,Graphite/LFP,1.1,50.0,0.3333,0.3333,2100,59.5075
wheeler2025_A123_18650_LFP,Cell2a,Graphite/LFP,1.1,50.0,0.3333,0.3333,2200,58.2784
wheeler2025_A123_18650_LFP,Cell2a,Graphite/LFP,1.1,50.0,0.3333,0.3333,2300,57.5252
wheeler2025_A123_18650_LFP,Cell2a,Graphite/LFP,1.1,50.0,0.3333,0.3333,2400,56.4288
wheeler2025_A123_18650_LFP,Cell2a,Graphite/LFP,1.1,50.0,0.3333,0.3333,2500,55.5623
wheeler2025_A123_18650_LFP,Cell2a,Graphite/LFP,1.1,50.0,0.3333,0.3333,2600,54.6099
wheeler2025_A123_18650_LFP,Cell2a,Graphite/LFP,1.1,50.0,0.3333,0.3333,2700,53.7521
wheeler2025_A123_18650_LFP,Cell2a,Graphite/LFP,1.1,50.0,0.3333,0.3333,2800,53.0674
wheeler2025_A123_18650_LFP,Cell2a,Graphite/LFP,1.1,50.0,0.3333,0.3333,2900,52.0773
wheeler2025_A123_18650_LFP,Cell2a,Graphite/LFP,1.1,50.0,0.3333,0.3333,3000,51.5664
wheeler2025_A123_18650_LFP,Cell2a,Graphite/LFP,1.1,50.0,0.3333,0.3333,3100,50.255
wheeler2025_A123_18650_LFP,Cell2a,Graphite/LFP,1.1,50.0,0.3333,0.3333,3200,49.5361
wheeler2025_A123_18650_LFP,Cell2a,Graphite/LFP,1.1,50.0,0.3333,0.3333,3300,48.5997
wheeler2025_A123_18650_LFP,Cell2b,Graphite/LFP,1.1,50.0,0.3333,0.3333,0,90.2023
wheeler2025_A123_18650_LFP,Cell2b,Graphite/LFP,1.1,50.0,0.3333,0.3333,100,87.1795
wheeler2025_A123_18650_LFP,Cell2b,Graphite/LFP,1.1,50.0,0.3333,0.3333,200,84.4764
wheeler2025_A123_18650_LFP,Cell2b,Graphite/LFP,1.1,50.0,0.3333,0.3333,300,82.7952
wheeler2025_A123_18650_LFP,Cell2b,Graphite/LFP,1.1,50.0,0.3333,0.3333,400,81.3964
wheeler2025_A123_18650_LFP,Cell2b,Graphite/LFP,1.1,50.0,0.3333,0.3333,500,79.8585
wheeler2025_A123_18650_LFP,Cell2b,Graphite/LFP,1.1,50.0,0.3333,0.3333,600,79.5625
wheeler2025_A123_18650_LFP,Cell2b,Graphite/LFP,1.1,50.0,0.3333,0.3333,700,78.6736
wheeler2025_A123_18650_LFP,Cell2b,Graphite/LFP,1.1,50.0,0.3333,0.3333,800,77.1149
wheeler2025_A123_18650_LFP,Cell2b,Graphite/LFP,1.1,50.0,0.3333,0.3333,900,75.9616
wheeler2025_A123_18650_LFP,Cell2b,Graphite/LFP,1.1,50.0,0.3333,0.3333,1000,75.3973
wheeler2025_A123_18650_LFP,Cell2b,Graphite/LFP,1.1,50.0,0.3333,0.3333,1100,73.1719
wheeler2025_A123_18650_LFP,Cell2b,Graphite/LFP,1.1,50.0,0.3333,0.3333,1200,70.4683
wheeler2025_A123_18650_LFP,Cell2b,Graphite/LFP,1.1,50.0,0.3333,0.3333,1300,69.6855
wheeler2025_A123_18650_LFP,Cell2b,Graphite/LFP,1.1,50.0,0.3333,0.3333,1400,68.4763
wheeler2025_A123_18650_LFP,Cell2b,Graphite/LFP,1.1,50.0,0.3333,0.3333,1500,67.52
wheeler2025_A123_18650_LFP,Cell2b,Graphite/LFP,1.1,50.0,0.3333,0.3333,1600,66.8538
wheeler2025_A123_18650_LFP,Cell2b,Graphite/LFP,1.1,50.0,0.3333,0.3333,1700,64.2715
wheeler2025_A123_18650_LFP,Cell2b,Graphite/LFP,1.1,50.0,0.3333,0.3333,1800,62.8526
wheeler2025_A123_18650_LFP,Cell2b,Graphite/LFP,1.1,50.0,0.3333,0.3333,1900,61.5014
wheeler2025_A123_18650_LFP,Cell2b,Graphite/LFP,1.1,50.0,0.3333,0.3333,2000,60.5557
wheeler2025_A123_18650_LFP,Cell2b,Graphite/LFP,1.1,50.0,0.3333,0.3333,2100,59.4101
wheeler2025_A123_18650_LFP,Cell2b,Graphite/LFP,1.1,50.0,0.3333,0.3333,2200,58.1745
wheeler2025_A123_18650_LFP,Cell2b,Graphite/LFP,1.1,50.0,0.3333,0.3333,2300,57.3564
wheeler2025_A123_18650_LFP,Cell2b,Graphite/LFP,1.1,50.0,0.3333,0.3333,2400,56.2392
wheeler2025_A123_18650_LFP,Cell2b,Graphite/LFP,1.1,50.0,0.3333,0.3333,2500,55.3484
wheeler2025_A123_18650_LFP,Cell2b,Graphite/LFP,1.1,50.0,0.3333,0.3333,2600,54.377
wheeler2025_A123_18650_LFP,Cell2b,Graphite/LFP,1.1,50.0,0.3333,0.3333,2700,53.4974
wheeler2025_A123_18650_LFP,Cell2b,Graphite/LFP,1.1,50.0,0.3333,0.3333,2800,52.8295
wheeler2025_A123_18650_LFP,Cell2b,Graphite/LFP,1.1,50.0,0.3333,0.3333,2900,51.8147
wheeler2025_A123_18650_LFP,Cell2b,Graphite/LFP,1.1,50.0,0.3333,0.3333,3000,50.7871
wheeler2025_A123_18650_LFP,Cell2b,Graphite/LFP,1.1,50.0,0.3333,0.3333,3100,50.0502
wheeler2025_A123_18650_LFP,Cell2b,Graphite/LFP,1.1,50.0,0.3333,0.3333,3200,49.3041
wheeler2025_A123_18650_LFP,Cell2b,Graphite/LFP,1.1,50.0,0.3333,0.3333,3300,49.2196
wheeler2025_A123_18650_LFP,Cell2c,Graphite/LFP,1.1,50.0,0.3333,0.3333,0,90.1476
wheeler2025_A123_18650_LFP,Cell2c,Graphite/LFP,1.1,50.0,0.3333,0.3333,200,85.3701
wheeler2025_A123_18650_LFP,Cell2c,Graphite/LFP,1.1,50.0,0.3333,0.3333,300,82.8112
wheeler2025_A123_18650_LFP,Cell2c,Graphite/LFP,1.1,50.0,0.3333,0.3333,400,81.3304
wheeler2025_A123_18650_LFP,Cell2c,Graphite/LFP,1.1,50.0,0.3333,0.3333,500,79.8099
wheeler2025_A123_18650_LFP,Cell2c,Graphite/LFP,1.1,50.0,0.3333,0.3333,600,80.0408
wheeler2025_A123_18650_LFP,Cell2c,Graphite/LFP,1.1,50.0,0.3333,0.3333,700,78.7876
wheeler2025_A123_18650_LFP,Cell2c,Graphite/LFP,1.1,50.0,0.3333,0.3333,800,77.1658
wheeler2025_A123_18650_LFP,Cell2c,Graphite/LFP,1.1,50.0,0.3333,0.3333,900,76.041
wheeler2025_A123_18650_LFP,Cell2c,Graphite/LFP,1.1,50.0,0.3333,0.3333,1000,75.5365
wheeler2025_A123_18650_LFP,Cell2c,Graphite/LFP,1.1,50.0,0.3333,0.3333,1100,73.4765
wheeler2025_A123_18650_LFP,Cell2c,Graphite/LFP,1.1,50.0,0.3333,0.3333,1200,73.645
wheeler2025_A123_18650_LFP,Cell2c,Graphite/LFP,1.1,50.0,0.3333,0.3333,1300,71.7419
wheeler2025_A123_18650_LFP,Cell2c,Graphite/LFP,1.1,50.0,0.3333,0.3333,1400,69.9545
wheeler2025_A123_18650_LFP,Cell2c,Graphite/LFP,1.1,50.0,0.3333,0.3333,1500,69.0746
wheeler2025_A123_18650_LFP,Cell2c,Graphite/LFP,1.1,50.0,0.3333,0.3333,1600,67.2267
wheeler2025_A123_18650_LFP,Cell2c,Graphite/LFP,1.1,50.0,0.3333,0.3333,1700,65.9417
wheeler2025_A123_18650_LFP,Cell2c,Graphite/LFP,1.1,50.0,0.3333,0.3333,1800,65.6917
wheeler2025_A123_18650_LFP,Cell2c,Graphite/LFP,1.1,50.0,0.3333,0.3333,1900,64.5728
wheeler2025_A123_18650_LFP,Cell2c,Graphite/LFP,1.1,50.0,0.3333,0.3333,2000,62.7977
wheeler2025_A123_18650_LFP,Cell2c,Graphite/LFP,1.1,50.0,0.3333,0.3333,2100,62.1125
wheeler2025_A123_18650_LFP,Cell2c,Graphite/LFP,1.1,50.0,0.3333,0.3333,2200,60.5197
wheeler2025_A123_18650_LFP,Cell2c,Graphite/LFP,1.1,50.0,0.3333,0.3333,2300,59.7263
wheeler2025_A123_18650_LFP,Cell2c,Graphite/LFP,1.1,50.0,0.3333,0.3333,2400,58.7125
wheeler2025_A123_18650_LFP,Cell2c,Graphite/LFP,1.1,50.0,0.3333,0.3333,2500,58.1393
wheeler2025_A123_18650_LFP,Cell2c,Graphite/LFP,1.1,50.0,0.3333,0.3333,2600,56.8846
wheeler2025_A123_18650_LFP,Cell2c,Graphite/LFP,1.1,50.0,0.3333,0.3333,2700,56.019
wheeler2025_A123_18650_LFP,Cell2c,Graphite/LFP,1.1,50.0,0.3333,0.3333,2800,55.1364
wheeler2025_A123_18650_LFP,Cell2c,Graphite/LFP,1.1,50.0,0.3333,0.3333,2900,53.8921
wheeler2025_A123_18650_LFP,Cell2c,Graphite/LFP,1.1,50.0,0.3333,0.3333,3000,53.3265
wheeler2025_A123_18650_LFP,Cell2c,Graphite/LFP,1.1,50.0,0.3333,0.3333,3100,52.5587
wheeler2025_A123_18650_LFP,Cell2c,Graphite/LFP,1.1,50.0,0.3333,0.3333,3200,51.9039
wheeler2025_A123_18650_LFP,Cell2c,Graphite/LFP,1.1,50.0,0.3333,0.3333,3300,51.0018
wheeler2025_A123_18650_LFP,Cell3a,Graphite/LFP,1.1,50.0,0.3333,0.3333,0,91.1868
wheeler2025_A123_18650_LFP,Cell3a,Graphite/LFP,1.1,50.0,0.3333,0.3333,150,86.1603
wheeler2025_A123_18650_LFP,Cell3a,Graphite/LFP,1.1,50.0,0.3333,0.3333,200,84.8537
wheeler2025_A123_18650_LFP,Cell3a,Graphite/LFP,1.1,50.0,0.3333,0.3333,300,82.9708
wheeler2025_A123_18650_LFP,Cell3a,Graphite/LFP,1.1,50.0,0.3333,0.3333,400,81.5868
wheeler2025_A123_18650_LFP,Cell3a,Graphite/LFP,1.1,50.0,0.3333,0.3333,500,80.6705
wheeler2025_A123_18650_LFP,Cell3a,Graphite/LFP,1.1,50.0,0.3333,0.3333,600,79.6315
wheeler2025_A123_18650_LFP,Cell3a,Graphite/LFP,1.1,50.0,0.3333,0.3333,700,78.8981
wheeler2025_A123_18650_LFP,Cell3a,Graphite/LFP,1.1,50.0,0.3333,0.3333,800,76.9507
wheeler2025_A123_18650_LFP,Cell3a,Graphite/LFP,1.1,50.0,0.3333,0.3333,900,75.6095
wheeler2025_A123_18650_LFP,Cell3a,Graphite/LFP,1.1,50.0,0.3333,0.3333,1000,74.6836
wheeler2025_A123_18650_LFP,Cell3a,Graphite/LFP,1.1,50.0,0.3333,0.3333,1100,73.7685
wheeler2025_A123_18650_LFP,Cell3a,Graphite/LFP,1.1,50.0,0.3333,0.3333,1200,73.1684
wheeler2025_A123_18650_LFP,Cell3a,Graphite/LFP,1.1,50.0,0.3333,0.3333,1300,71.0594
wheeler2025_A123_18650_LFP,Cell3a,Graphite/LFP,1.1,50.0,0.3333,0.3333,1400,70.2309
wheeler2025_A123_18650_LFP,Cell3a,Graphite/LFP,1.1,50.0,0.3333,0.3333,1500,69.0622
wheeler2025_A123_18650_LFP,Cell3a,Graphite/LFP,1.1,50.0,0.3333,0.3333,1600,67.8134
wheeler2025_A123_18650_LFP,Cell3a,Graphite/LFP,1.1,50.0,0.3333,0.3333,1700,67.0838
wheeler2025_A123_18650_LFP,Cell3a,Graphite/LFP,1.1,50.0,0.3333,0.3333,1800,65.2558
wheeler2025_A123_18650_LFP,Cell3a,Graphite/LFP,1.1,50.0,0.3333,0.3333,1900,63.7344
wheeler2025_A123_18650_LFP,Cell3a,Graphite/LFP,1.1,50.0,0.3333,0.3333,2000,62.7145
wheeler2025_A123_18650_LFP,Cell3a,Graphite/LFP,1.1,50.0,0.3333,0.3333,2100,61.7383
wheeler2025_A123_18650_LFP,Cell3a,Graphite/LFP,1.1,50.0,0.3333,0.3333,2200,60.9284
wheeler2025_A123_18650_LFP,Cell3a,Graphite/LFP,1.1,50.0,0.3333,0.3333,2300,60.0935
wheeler2025_A123_18650_LFP,Cell3a,Graphite/LFP,1.1,50.0,0.3333,0.3333,2400,59.0313
wheeler2025_A123_18650_LFP,Cell3a,Graphite/LFP,1.1,50.0,0.3333,0.3333,2500,58.1555
wheeler2025_A123_18650_LFP,Cell3a,Graphite/LFP,1.1,50.0,0.3333,0.3333,2600,57.3166
wheeler2025_A123_18650_LFP,Cell3a,Graphite/LFP,1.1,50.0,0.3333,0.3333,2700,56.3983
wheeler2025_A123_18650_LFP,Cell3a,Graphite/LFP,1.1,50.0,0.3333,0.3333,2800,55.5437
wheeler2025_A123_18650_LFP,Cell3a,Graphite/LFP,1.1,50.0,0.3333,0.3333,2900,54.7259
wheeler2025_A123_18650_LFP,Cell3a,Graphite/LFP,1.1,50.0,0.3333,0.3333,3000,53.9513
wheeler2025_A123_18650_LFP,Cell3a,Graphite/LFP,1.1,50.0,0.3333,0.3333,3100,53.1714
wheeler2025_A123_18650_LFP,Cell3a,Graphite/LFP,1.1,50.0,0.3333,0.3333,3200,52.5672
wheeler2025_A123_18650_LFP,Cell3a,Graphite/LFP,1.1,50.0,0.3333,0.3333,3300,52.139
wheeler2025_A123_18650_LFP,Cell3a,Graphite/LFP,1.1,50.0,0.3333,0.3333,3400,51.5753
wheeler2025_A123_18650_LFP,Cell3a,Graphite/LFP,1.1,50.0,0.3333,0.3333,3500,50.8774
wheeler2025_A123_18650_LFP,Cell3a,Graphite/LFP,1.1,50.0,0.3333,0.3333,3600,50.163
wheeler2025_A123_18650_LFP,Cell3a,Graphite/LFP,1.1,50.0,0.3333,0.3333,3700,49.4734
wheeler2025_A123_18650_LFP,Cell3a,Graphite/LFP,1.1,50.0,0.3333,0.3333,3800,49.0389
wheeler2025_A123_18650_LFP,Cell3a,Graphite/LFP,1.1,50.0,0.3333,0.3333,3900,48.4295
wheeler2025_A123_18650_LFP,Cell3b,Graphite/LFP,1.1,50.0,0.3333,0.3333,0,89.9315
wheeler2025_A123_18650_LFP,Cell3b,Graphite/LFP,1.1,50.0,0.3333,0.3333,100,88.3802
wheeler2025_A123_18650_LFP,Cell3b,Graphite/LFP,1.1,50.0,0.3333,0.3333,150,85.4964
wheeler2025_A123_18650_LFP,Cell3b,Graphite/LFP,1.1,50.0,0.3333,0.3333,200,84.4122
wheeler2025_A123_18650_LFP,Cell3b,Graphite/LFP,1.1,50.0,0.3333,0.3333,300,82.579
wheeler2025_A123_18650_LFP,Cell3b,Graphite/LFP,1.1,50.0,0.3333,0.3333,400,81.1874
wheeler2025_A123_18650_LFP,Cell3b,Graphite/LFP,1.1,50.0,0.3333,0.3333,500,80.2195
wheeler2025_A123_18650_LFP,Cell3b,Graphite/LFP,1.1,50.0,0.3333,0.3333,600,79.1668
wheeler2025_A123_18650_LFP,Cell3b,Graphite/LFP,1.1,50.0,0.3333,0.3333,700,78.5739
wheeler2025_A123_18650_LFP,Cell3b,Graphite/LFP,1.1,50.0,0.3333,0.3333,800,76.5178
wheeler2025_A123_18650_LFP,Cell3b,Graphite/LFP,1.1,50.0,0.3333,0.3333,900,75.1379
wheeler2025_A123_18650_LFP,Cell3b,Graphite/LFP,1.1,50.0,0.3333,0.3333,1000,74.2422
wheeler2025_A123_18650_LFP,Cell3b,Graphite/LFP,1.1,50.0,0.3333,0.3333,1100,73.3245
wheeler2025_A123_18650_LFP,Cell3b,Graphite/LFP,1.1,50.0,0.3333,0.3333,1200,72.8055
wheeler2025_A123_18650_LFP,Cell3b,Graphite/LFP,1.1,50.0,0.3333,0.3333,1300,71.6068
wheeler2025_A123_18650_LFP,Cell3b,Graphite/LFP,1.1,50.0,0.3333,0.3333,1400,69.9536
wheeler2025_A123_18650_LFP,Cell3b,Graphite/LFP,1.1,50.0,0.3333,0.3333,1500,68.7557
wheeler2025_A123_18650_LFP,Cell3b,Graphite/LFP,1.1,50.0,0.3333,0.3333,1600,67.7315
wheeler2025_A123_18650_LFP,Cell3b,Graphite/LFP,1.1,50.0,0.3333,0.3333,1700,66.504
wheeler2025_A123_18650_LFP,Cell3b,Graphite/LFP,1.1,50.0,0.3333,0.3333,1800,64.9867
wheeler2025_A123_18650_LFP,Cell3b,Graphite/LFP,1.1,50.0,0.3333,0.3333,1900,63.7165
wheeler2025_A123_18650_LFP,Cell3b,Graphite/LFP,1.1,50.0,0.3333,0.3333,2000,63.0868
wheeler2025_A123_18650_LFP,Cell3b,Graphite/LFP,1.1,50.0,0.3333,0.3333,2100,62.1778
wheeler2025_A123_18650_LFP,Cell3b,Graphite/LFP,1.1,50.0,0.3333,0.3333,2200,61.5682
wheeler2025_A123_18650_LFP,Cell3b,Graphite/LFP,1.1,50.0,0.3333,0.3333,2300,60.8142
wheeler2025_A123_18650_LFP,Cell3b,Graphite/LFP,1.1,50.0,0.3333,0.3333,2400,59.8765
wheeler2025_A123_18650_LFP,Cell3b,Graphite/LFP,1.1,50.0,0.3333,0.3333,2500,59.1975
wheeler2025_A123_18650_LFP,Cell3b,Graphite/LFP,1.1,50.0,0.3333,0.3333,2600,58.4275
wheeler2025_A123_18650_LFP,Cell3b,Graphite/LFP,1.1,50.0,0.3333,0.3333,2700,57.5081
wheeler2025_A123_18650_LFP,Cell3b,Graphite/LFP,1.1,50.0,0.3333,0.3333,2800,56.7262
wheeler2025_A123_18650_LFP,Cell3b,Graphite/LFP,1.1,50.0,0.3333,0.3333,2900,55.986
wheeler2025_A123_18650_LFP,Cell3b,Graphite/LFP,1.1,50.0,0.3333,0.3333,3000,55.2937
wheeler2025_A123_18650_LFP,Cell3b,Graphite/LFP,1.1,50.0,0.3333,0.3333,3100,54.5975
wheeler2025_A123_18650_LFP,Cell3b,Graphite/LFP,1.1,50.0,0.3333,0.3333,3200,54.065
wheeler2025_A123_18650_LFP,Cell3b,Graphite/LFP,1.1,50.0,0.3333,0.3333,3300,53.5594
wheeler2025_A123_18650_LFP,Cell3b,Graphite/LFP,1.1,50.0,0.3333,0.3333,3400,53.2066
wheeler2025_A123_18650_LFP,Cell3b,Graphite/LFP,1.1,50.0,0.3333,0.3333,3500,52.7959
wheeler2025_A123_18650_LFP,Cell3b,Graphite/LFP,1.1,50.0,0.3333,0.3333,3600,52.0819
wheeler2025_A123_18650_LFP,Cell3b,Graphite/LFP,1.1,50.0,0.3333,0.3333,3700,51.4531
wheeler2025_A123_18650_LFP,Cell3b,Graphite/LFP,1.1,50.0,0.3333,0.3333,3800,51.0678
wheeler2025_A123_18650_LFP,Cell3b,Graphite/LFP,1.1,50.0,0.3333,0.3333,3900,50.3892
wheeler2025_A123_18650_LFP,Cell4a,Graphite/LFP,1.1,50.0,2.0,0.3333,0,92.2469
wheeler2025_A123_18650_LFP,Cell4a,Graphite/LFP,1.1,50.0,2.0,0.3333,100,89.7818
wheeler2025_A123_18650_LFP,Cell4a,Graphite/LFP,1.1,50.0,2.0,0.3333,200,87.15
wheeler2025_A123_18650_LFP,Cell4a,Graphite/LFP,1.1,50.0,2.0,0.3333,300,85.2067
wheeler2025_A123_18650_LFP,Cell4a,Graphite/LFP,1.1,50.0,2.0,0.3333,400,83.8513
wheeler2025_A123_18650_LFP,Cell4a,Graphite/LFP,1.1,50.0,2.0,0.3333,500,82.9604
wheeler2025_A123_18650_LFP,Cell4a,Graphite/LFP,1.1,50.0,2.0,0.3333,600,81.8947
wheeler2025_A123_18650_LFP,Cell4a,Graphite/LFP,1.1,50.0,2.0,0.3333,700,81.3936
wheeler2025_A123_18650_LFP,Cell4a,Graphite/LFP,1.1,50.0,2.0,0.3333,800,79.8967
wheeler2025_A123_18650_LFP,Cell4a,Graphite/LFP,1.1,50.0,2.0,0.3333,900,79.2239
wheeler2025_A123_18650_LFP,Cell4a,Graphite/LFP,1.1,50.0,2.0,0.3333,1000,77.9759
wheeler2025_A123_18650_LFP,Cell4a,Graphite/LFP,1.1,50.0,2.0,0.3333,1100,77.5841
wheeler2025_A123_18650_LFP,Cell4a,Graphite/LFP,1.1,50.0,2.0,0.3333,1200,76.1194
wheeler2025_A123_18650_LFP,Cell4a,Graphite/LFP,1.1,50.0,2.0,0.3333,1300,75.6995
wheeler2025_A123_18650_LFP,Cell4a,Graphite/LFP,1.1,50.0,2.0,0.3333,1400,74.9199
wheeler2025_A123_18650_LFP,Cell4a,Graphite/LFP,1.1,50.0,2.0,0.3333,1500,73.5673
wheeler2025_A123_18650_LFP,Cell4a,Graphite/LFP,1.1,50.0,2.0,0.3333,1600,71.5531
wheeler2025_A123_18650_LFP,Cell4a,Graphite/LFP,1.1,50.0,2.0,0.3333,1700,70.8427
wheeler2025_A123_18650_LFP,Cell4a,Graphite/LFP,1.1,50.0,2.0,0.3333,1800,70.2683
wheeler2025_A123_18650_LFP,Cell4a,Graphite/LFP,1.1,50.0,2.0,0.3333,1900,69.5765
wheeler2025_A123_18650_LFP,Cell4a,Graphite/LFP,1.1,50.0,2.0,0.3333,2000,68.7774
wheeler2025_A123_18650_LFP,Cell4a,Graphite/LFP,1.1,50.0,2.0,0.3333,2100,68.0474
wheeler2025_A123_18650_LFP,Cell4a,Graphite/LFP,1.1,50.0,2.0,0.3333,2200,66.9353
wheeler2025_A123_18650_LFP,Cell4a,Graphite/LFP,1.1,50.0,2.0,0.3333,2300,65.926
wheeler2025_A123_18650_LFP,Cell4a,Graphite/LFP,1.1,50.0,2.0,0.3333,2400,64.5329
wheeler2025_A123_18650_LFP,Cell4a,Graphite/LFP,1.1,50.0,2.0,0.3333,2500,63.3675
wheeler2025_A123_18650_LFP,Cell4a,Graphite/LFP,1.1,50.0,2.0,0.3333,2600,62.1572
wheeler2025_A123_18650_LFP,Cell4a,Graphite/LFP,1.1,50.0,2.0,0.3333,2700,61.662
wheeler2025_A123_18650_LFP,Cell4a,Graphite/LFP,1.1,50.0,2.0,0.3333,2800,60.8295
wheeler2025_A123_18650_LFP,Cell4a,Graphite/LFP,1.1,50.0,2.0,0.3333,2900,59.9449
wheeler2025_A123_18650_LFP,Cell4a,Graphite/LFP,1.1,50.0,2.0,0.3333,3000,59.0821
wheeler2025_A123_18650_LFP,Cell4a,Graphite/LFP,1.1,50.0,2.0,0.3333,3100,58.2775
wheeler2025_A123_18650_LFP,Cell4a,Graphite/LFP,1.1,50.0,2.0,0.3333,3200,57.4763
wheeler2025_A123_18650_LFP,Cell4a,Graphite/LFP,1.1,50.0,2.0,0.3333,3300,56.6916
wheeler2025_A123_18650_LFP,Cell4a,Graphite/LFP,1.1,50.0,2.0,0.3333,3400,55.8848
wheeler2025_A123_18650_LFP,Cell4a,Graphite/LFP,1.1,50.0,2.0,0.3333,3500,55.1799
wheeler2025_A123_18650_LFP,Cell4a,Graphite/LFP,1.1,50.0,2.0,0.3333,3600,54.4123
wheeler2025_A123_18650_LFP,Cell4a,Graphite/LFP,1.1,50.0,2.0,0.3333,3700,53.7204
wheeler2025_A123_18650_LFP,Cell4a,Graphite/LFP,1.1,50.0,2.0,0.3333,3800,52.6266
wheeler2025_A123_18650_LFP,Cell4a,Graphite/LFP,1.1,50.0,2.0,0.3333,3900,52.2646
wheeler2025_A123_18650_LFP,Cell4a,Graphite/LFP,1.1,50.0,2.0,0.3333,4000,51.5274
wheeler2025_A123_18650_LFP,Cell4a,Graphite/LFP,1.1,50.0,2.0,0.3333,4100,50.7627
wheeler2025_A123_18650_LFP,Cell4a,Graphite/LFP,1.1,50.0,2.0,0.3333,4200,50.1881
wheeler2025_A123_18650_LFP,Cell4a,Graphite/LFP,1.1,50.0,2.0,0.3333,4300,49.1964
wheeler2025_A123_18650_LFP,Cell4b,Graphite/LFP,1.1,50.0,2.0,0.3333,0,90.0362
wheeler2025_A123_18650_LFP,Cell4b,Graphite/LFP,1.1,50.0,2.0,0.3333,100,87.4576
wheeler2025_A123_18650_LFP,Cell4b,Graphite/LFP,1.1,50.0,2.0,0.3333,200,84.5694
wheeler2025_A123_18650_LFP,Cell4b,Graphite/LFP,1.1,50.0,2.0,0.3333,300,82.5838
wheeler2025_A123_18650_LFP,Cell4b,Graphite/LFP,1.1,50.0,2.0,0.3333,400,81.0491
wheeler2025_A123_18650_LFP,Cell4b,Graphite/LFP,1.1,50.0,2.0,0.3333,500,80.1023
wheeler2025_A123_18650_LFP,Cell4b,Graphite/LFP,1.1,50.0,2.0,0.3333,600,78.851
wheeler2025_A123_18650_LFP,Cell4b,Graphite/LFP,1.1,50.0,2.0,0.3333,700,78.0747
wheeler2025_A123_18650_LFP,Cell4b,Graphite/LFP,1.1,50.0,2.0,0.3333,800,76.3752
wheeler2025_A123_18650_LFP,Cell4b,Graphite/LFP,1.1,50.0,2.0,0.3333,900,75.4214
wheeler2025_A123_18650_LFP,Cell4b,Graphite/LFP,1.1,50.0,2.0,0.3333,1000,73.8773
wheeler2025_A123_18650_LFP,Cell4b,Graphite/LFP,1.1,50.0,2.0,0.3333,1100,73.22
wheeler2025_A123_18650_LFP,Cell4b,Graphite/LFP,1.1,50.0,2.0,0.3333,1200,71.2932
wheeler2025_A123_18650_LFP,Cell4b,Graphite/LFP,1.1,50.0,2.0,0.3333,1300,70.7984
wheeler2025_A123_18650_LFP,Cell4b,Graphite/LFP,1.1,50.0,2.0,0.3333,1400,69.2874
wheeler2025_A123_18650_LFP,Cell4b,Graphite/LFP,1.1,50.0,2.0,0.3333,1500,67.0837
wheeler2025_A123_18650_LFP,Cell4b,Graphite/LFP,1.1,50.0,2.0,0.3333,1600,64.6061
wheeler2025_A123_18650_LFP,Cell4b,Graphite/LFP,1.1,50.0,2.0,0.3333,1700,63.5885
wheeler2025_A123_18650_LFP,Cell4b,Graphite/LFP,1.1,50.0,2.0,0.3333,1800,63.1092
wheeler2025_A123_18650_LFP,Cell4b,Graphite/LFP,1.1,50.0,2.0,0.3333,1900,61.6505
wheeler2025_A123_18650_LFP,Cell4b,Graphite/LFP,1.1,50.0,2.0,0.3333,2000,60.6541
wheeler2025_A123_18650_LFP,Cell4b,Graphite/LFP,1.1,50.0,2.0,0.3333,2100,59.3124
wheeler2025_A123_18650_LFP,Cell4b,Graphite/LFP,1.1,50.0,2.0,0.3333,2200,58.1554
wheeler2025_A123_18650_LFP,Cell4b,Graphite/LFP,1.1,50.0,2.0,0.3333,2300,57.0336
wheeler2025_A123_18650_LFP,Cell4b,Graphite/LFP,1.1,50.0,2.0,0.3333,2400,55.6062
wheeler2025_A123_18650_LFP,Cell4b,Graphite/LFP,1.1,50.0,2.0,0.3333,2500,54.4844
wheeler2025_A123_18650_LFP,Cell4b,Graphite/LFP,1.1,50.0,2.0,0.3333,2600,53.4345
wheeler2025_A123_18650_LFP,Cell4b,Graphite/LFP,1.1,50.0,2.0,0.3333,2700,52.5573
wheeler2025_A123_18650_LFP,Cell4b,Graphite/LFP,1.1,50.0,2.0,0.3333,2800,51.6573
wheeler2025_A123_18650_LFP,Cell4b,Graphite/LFP,1.1,50.0,2.0,0.3333,2900,50.8966
wheeler2025_A123_18650_LFP,Cell4b,Graphite/LFP,1.1,50.0,2.0,0.3333,3000,49.9808
wheeler2025_A123_18650_LFP,Cell4b,Graphite/LFP,1.1,50.0,2.0,0.3333,3100,49.1394
wheeler2025_A123_18650_LFP,Cell4b,Graphite/LFP,1.1,50.0,2.0,0.3333,3200,48.2592
wheeler2025_A123_18650_LFP,Cell4b,Graphite/LFP,1.1,50.0,2.0,0.3333,3300,47.3199
wheeler2025_A123_18650_LFP,Cell4b,Graphite/LFP,1.1,50.0,2.0,0.3333,3400,46.7985
wheeler2025_A123_18650_LFP,Cell4b,Graphite/LFP,1.1,50.0,2.0,0.3333,3500,46.0588
wheeler2025_A123_18650_LFP,Cell4b,Graphite/LFP,1.1,50.0,2.0,0.3333,3600,45.5005
wheeler2025_A123_18650_LFP,Cell4b,Graphite/LFP,1.1,50.0,2.0,0.3333,3700,44.9335
wheeler2025_A123_18650_LFP,Cell4b,Graphite/LFP,1.1,50.0,2.0,0.3333,3800,44.2197
wheeler2025_A123_18650_LFP,Cell4b,Graphite/LFP,1.1,50.0,2.0,0.3333,3900,43.716
wheeler2025_A123_18650_LFP,Cell4b,Graphite/LFP,1.1,50.0,2.0,0.3333,4000,42.5643
wheeler2025_A123_18650_LFP,Cell4b,Graphite/LFP,1.1,50.0,2.0,0.3333,4100,42.1347
wheeler2025_A123_18650_LFP,Cell4b,Graphite/LFP,1.1,50.0,2.0,0.3333,4200,41.4092
wheeler2025_A123_18650_LFP,Cell4b,Graphite/LFP,1.1,50.0,2.0,0.3333,4300,41.0185
wheeler2025_A123_18650_LFP,Cell4b,Graphite/LFP,1.1,50.0,2.0,0.3333,4400,40.4359
wheeler2025_A123_18650_LFP,Cell4b,Graphite/LFP,1.1,50.0,2.0,0.3333,4500,39.8588
wheeler2025_A123_18650_LFP,Cell4c,Graphite/LFP,1.1,50.0,2.0,0.3333,0,92.7818
wheeler2025_A123_18650_LFP,Cell4c,Graphite/LFP,1.1,50.0,2.0,0.3333,100,90.2929
wheeler2025_A123_18650_LFP,Cell4c,Graphite/LFP,1.1,50.0,2.0,0.3333,200,87.7434
wheeler2025_A123_18650_LFP,Cell4c,Graphite/LFP,1.1,50.0,2.0,0.3333,300,85.7982
wheeler2025_A123_18650_LFP,Cell4c,Graphite/LFP,1.1,50.0,2.0,0.3333,400,84.4555
wheeler2025_A123_18650_LFP,Cell4c,Graphite/LFP,1.1,50.0,2.0,0.3333,500,83.5703
wheeler2025_A123_18650_LFP,Cell4c,Graphite/LFP,1.1,50.0,2.0,0.3333,600,82.5415
wheeler2025_A123_18650_LFP,Cell4c,Graphite/LFP,1.1,50.0,2.0,0.3333,700,82.0715
wheeler2025_A123_18650_LFP,Cell4c,Graphite/LFP,1.1,50.0,2.0,0.3333,800,80.6412
wheeler2025_A123_18650_LFP,Cell4c,Graphite/LFP,1.1,50.0,2.0,0.3333,900,79.9503
wheeler2025_A123_18650_LFP,Cell4c,Graphite/LFP,1.1,50.0,2.0,0.3333,1000,78.6784
wheeler2025_A123_18650_LFP,Cell4c,Graphite/LFP,1.1,50.0,2.0,0.3333,1100,78.3618
wheeler2025_A123_18650_LFP,Cell4c,Graphite/LFP,1.1,50.0,2.0,0.3333,1200,76.7305
wheeler2025_A123_18650_LFP,Cell4c,Graphite/LFP,1.1,50.0,2.0,0.3333,1300,76.2692
wheeler2025_A123_18650_LFP,Cell4c,Graphite/LFP,1.1,50.0,2.0,0.3333,1400,75.4031
wheeler2025_A123_18650_LFP,Cell4c,Graphite/LFP,1.1,50.0,2.0,0.3333,1500,73.8458
wheeler2025_A123_18650_LFP,Cell4c,Graphite/LFP,1.1,50.0,2.0,0.3333,1600,71.5046
wheeler2025_A123_18650_LFP,Cell4c,Graphite/LFP,1.1,50.0,2.0,0.3333,1700,70.6282
wheeler2025_A123_18650_LFP,Cell4c,Graphite/LFP,1.1,50.0,2.0,0.3333,1800,69.8788
wheeler2025_A123_18650_LFP,Cell4c,Graphite/LFP,1.1,50.0,2.0,0.3333,1900,68.9771
wheeler2025_A123_18650_LFP,Cell4c,Graphite/LFP,1.1,50.0,2.0,0.3333,2000,67.9573
wheeler2025_A123_18650_LFP,Cell4c,Graphite/LFP,1.1,50.0,2.0,0.3333,2100,66.9584
wheeler2025_A123_18650_LFP,Cell4c,Graphite/LFP,1.1,50.0,2.0,0.3333,2200,65.6558
wheeler2025_A123_18650_LFP,Cell4c,Graphite/LFP,1.1,50.0,2.0,0.3333,2300,64.3774
wheeler2025_A123_18650_LFP,Cell4c,Graphite/LFP,1.1,50.0,2.0,0.3333,2400,62.5457
wheeler2025_A123_18650_LFP,Cell4c,Graphite/LFP,1.1,50.0,2.0,0.3333,2500,61.1945
wheeler2025_A123_18650_LFP,Cell4c,Graphite/LFP,1.1,50.0,2.0,0.3333,2600,59.7208
wheeler2025_A123_18650_LFP,Cell4c,Graphite/LFP,1.1,50.0,2.0,0.3333,2700,59.0746
wheeler2025_A123_18650_LFP,Cell4c,Graphite/LFP,1.1,50.0,2.0,0.3333,2800,58.0284
wheeler2025_A123_18650_LFP,Cell4c,Graphite/LFP,1.1,50.0,2.0,0.3333,2900,56.9291
wheeler2025_A123_18650_LFP,Cell4c,Graphite/LFP,1.1,50.0,2.0,0.3333,3000,55.9025
wheeler2025_A123_18650_LFP,Cell4c,Graphite/LFP,1.1,50.0,2.0,0.3333,3100,54.9748
wheeler2025_A123_18650_LFP,Cell4c,Graphite/LFP,1.1,50.0,2.0,0.3333,3200,54.0191
wheeler2025_A123_18650_LFP,Cell4c,Graphite/LFP,1.1,50.0,2.0,0.3333,3300,53.0949
wheeler2025_A123_18650_LFP,Cell4c,Graphite/LFP,1.1,50.0,2.0,0.3333,3400,52.1385
wheeler2025_A123_18650_LFP,Cell4c,Graphite/LFP,1.1,50.0,2.0,0.3333,3500,51.2972
wheeler2025_A123_18650_LFP,Cell4c,Graphite/LFP,1.1,50.0,2.0,0.3333,3600,50.4047
wheeler2025_A123_18650_LFP,Cell4c,Graphite/LFP,1.1,50.0,2.0,0.3333,3700,49.6025
wheeler2025_A123_18650_LFP,Cell4c,Graphite/LFP,1.1,50.0,2.0,0.3333,3800,48.3961
wheeler2025_A123_18650_LFP,Cell4c,Graphite/LFP,1.1,50.0,2.0,0.3333,3900,48.0653
wheeler2025_A123_18650_LFP,Cell4c,Graphite/LFP,1.1,50.0,2.0,0.3333,4000,47.1973
wheeler2025_A123_18650_LFP,Cell4c,Graphite/LFP,1.1,50.0,2.0,0.3333,4100,46.5957
wheeler2025_A123_18650_LFP,Cell4c,Graphite/LFP,1.1,50.0,2.0,0.3333,4200,45.7625
wheeler2025_A123_18650_LFP,Cell4c,Graphite/LFP,1.1,50.0,2.0,0.3333,4300,45.3505
wheeler2025_A123_18650_LFP,Cell4c,Graphite/LFP,1.1,50.0,2.0,0.3333,4400,44.5411
wheeler2025_A123_18650_LFP,Cell5a,Graphite/LFP,1.1,50.0,2.0,0.3333,0,91.1888
wheeler2025_A123_18650_LFP,Cell5a,Graphite/LFP,1.1,50.0,2.0,0.3333,100,87.0942
wheeler2025_A123_18650_LFP,Cell5a,Graphite/LFP,1.1,50.0,2.0,0.3333,200,84.9108
wheeler2025_A123_18650_LFP,Cell5a,Graphite/LFP,1.1,50.0,2.0,0.3333,300,83.6617
wheeler2025_A123_18650_LFP,Cell5a,Graphite/LFP,1.1,50.0,2.0,0.3333,400,82.2484
wheeler2025_A123_18650_LFP,Cell5a,Graphite/LFP,1.1,50.0,2.0,0.3333,500,81.4608
wheeler2025_A123_18650_LFP,Cell5a,Graphite/LFP,1.1,50.0,2.0,0.3333,600,79.8347
wheeler2025_A123_18650_LFP,Cell5a,Graphite/LFP,1.1,50.0,2.0,0.3333,700,79.1039
wheeler2025_A123_18650_LFP,Cell5a,Graphite/LFP,1.1,50.0,2.0,0.3333,800,77.7416
wheeler2025_A123_18650_LFP,Cell5a,Graphite/LFP,1.1,50.0,2.0,0.3333,900,76.2596
wheeler2025_A123_18650_LFP,Cell5a,Graphite/LFP,1.1,50.0,2.0,0.3333,1000,75.7063
wheeler2025_A123_18650_LFP,Cell5a,Graphite/LFP,1.1,50.0,2.0,0.3333,1100,74.9238
wheeler2025_A123_18650_LFP,Cell5a,Graphite/LFP,1.1,50.0,2.0,0.3333,1200,73.8049
wheeler2025_A123_18650_LFP,Cell5a,Graphite/LFP,1.1,50.0,2.0,0.3333,1300,72.7945
wheeler2025_A123_18650_LFP,Cell5a,Graphite/LFP,1.1,50.0,2.0,0.3333,1400,70.6469
wheeler2025_A123_18650_LFP,Cell5a,Graphite/LFP,1.1,50.0,2.0,0.3333,1500,69.5895
wheeler2025_A123_18650_LFP,Cell5a,Graphite/LFP,1.1,50.0,2.0,0.3333,1600,68.7446
wheeler2025_A123_18650_LFP,Cell5a,Graphite/LFP,1.1,50.0,2.0,0.3333,1700,67.7359
wheeler2025_A123_18650_LFP,Cell5a,Graphite/LFP,1.1,50.0,2.0,0.3333,1800,66.5667
wheeler2025_A123_18650_LFP,Cell5a,Graphite/LFP,1.1,50.0,2.0,0.3333,1900,65.4647
wheeler2025_A123_18650_LFP,Cell5a,Graphite/LFP,1.1,50.0,2.0,0.3333,2000,63.9214
wheeler2025_A123_18650_LFP,Cell5a,Graphite/LFP,1.1,50.0,2.0,0.3333,2100,62.4966
wheeler2025_A123_18650_LFP,Cell5a,Graphite/LFP,1.1,50.0,2.0,0.3333,2200,60.6413
wheeler2025_A123_18650_LFP,Cell5a,Graphite/LFP,1.1,50.0,2.0,0.3333,2300,59.3416
wheeler2025_A123_18650_LFP,Cell5a,Graphite/LFP,1.1,50.0,2.0,0.3333,2400,58.6306
wheeler2025_A123_18650_LFP,Cell5a,Graphite/LFP,1.1,50.0,2.0,0.3333,2500,57.6565
wheeler2025_A123_18650_LFP,Cell5a,Graphite/LFP,1.1,50.0,2.0,0.3333,2600,56.1846
wheeler2025_A123_18650_LFP,Cell5a,Graphite/LFP,1.1,50.0,2.0,0.3333,2700,55.3198
wheeler2025_A123_18650_LFP,Cell5a,Graphite/LFP,1.1,50.0,2.0,0.3333,2800,54.4406
wheeler2025_A123_18650_LFP,Cell5a,Graphite/LFP,1.1,50.0,2.0,0.3333,2900,53.5774
wheeler2025_A123_18650_LFP,Cell5a,Graphite/LFP,1.1,50.0,2.0,0.3333,3000,52.7269
wheeler2025_A123_18650_LFP,Cell5a,Graphite/LFP,1.1,50.0,2.0,0.3333,3100,51.8916
wheeler2025_A123_18650_LFP,Cell5a,Graphite/LFP,1.1,50.0,2.0,0.3333,3200,51.0337
wheeler2025_A123_18650_LFP,Cell5a,Graphite/LFP,1.1,50.0,2.0,0.3333,3300,50.2904
wheeler2025_A123_18650_LFP,Cell5a,Graphite/LFP,1.1,50.0,2.0,0.3333,3400,49.4887
wheeler2025_A123_18650_LFP,Cell5a,Graphite/LFP,1.1,50.0,2.0,0.3333,3500,48.7568
wheeler2025_A123_18650_LFP,Cell5a,Graphite/LFP,1.1,50.0,2.0,0.3333,3600,47.6333
wheeler2025_A123_18650_LFP,Cell5a,Graphite/LFP,1.1,50.0,2.0,0.3333,3700,47.1777
wheeler2025_A123_18650_LFP,Cell5a,Graphite/LFP,1.1,50.0,2.0,0.3333,3800,46.6038
wheeler2025_A123_18650_LFP,Cell5a,Graphite/LFP,1.1,50.0,2.0,0.3333,3900,45.7805
wheeler2025_A123_18650_LFP,Cell5a,Graphite/LFP,1.1,50.0,2.0,0.3333,4000,45.2703
wheeler2025_A123_18650_LFP,Cell5a,Graphite/LFP,1.1,50.0,2.0,0.3333,4100,44.9758
wheeler2025_A123_18650_LFP,Cell5a,Graphite/LFP,1.1,50.0,2.0,0.3333,4200,44.1809
wheeler2025_A123_18650_LFP,Cell5b,Graphite/LFP,1.1,50.0,2.0,0.3333,0,90.6798
wheeler2025_A123_18650_LFP,Cell5b,Graphite/LFP,1.1,50.0,2.0,0.3333,100,87.969
wheeler2025_A123_18650_LFP,Cell5b,Graphite/LFP,1.1,50.0,2.0,0.3333,200,86.1407
wheeler2025_A123_18650_LFP,Cell5b,Graphite/LFP,1.1,50.0,2.0,0.3333,300,85.1704
wheeler2025_A123_18650_LFP,Cell5b,Graphite/LFP,1.1,50.0,2.0,0.3333,400,83.8344
wheeler2025_A123_18650_LFP,Cell5b,Graphite/LFP,1.1,50.0,2.0,0.3333,500,82.7258
wheeler2025_A123_18650_LFP,Cell5b,Graphite/LFP,1.1,50.0,2.0,0.3333,600,81.7365
wheeler2025_A123_18650_LFP,Cell5b,Graphite/LFP,1.1,50.0,2.0,0.3333,700,81.0745
wheeler2025_A123_18650_LFP,Cell5b,Graphite/LFP,1.1,50.0,2.0,0.3333,800,79.5808
wheeler2025_A123_18650_LFP,Cell5b,Graphite/LFP,1.1,50.0,2.0,0.3333,900,77.8646
wheeler2025_A123_18650_LFP,Cell5b,Graphite/LFP,1.1,50.0,2.0,0.3333,1000,77.3795
wheeler2025_A123_18650_LFP,Cell5b,Graphite/LFP,1.1,50.0,2.0,0.3333,1100,76.4803
wheeler2025_A123_18650_LFP,Cell5b,Graphite/LFP,1.1,50.0,2.0,0.3333,1200,75.1689
wheeler2025_A123_18650_LFP,Cell5b,Graphite/LFP,1.1,50.0,2.0,0.3333,1300,74.2526
wheeler2025_A123_18650_LFP,Cell5b,Graphite/LFP,1.1,50.0,2.0,0.3333,1400,71.6789
wheeler2025_A123_18650_LFP,Cell5b,Graphite/LFP,1.1,50.0,2.0,0.3333,1500,70.6321
wheeler2025_A123_18650_LFP,Cell5b,Graphite/LFP,1.1,50.0,2.0,0.3333,1600,69.9075
wheeler2025_A123_18650_LFP,Cell5b,Graphite/LFP,1.1,50.0,2.0,0.3333,1700,69.0186
wheeler2025_A123_18650_LFP,Cell5b,Graphite/LFP,1.1,50.0,2.0,0.3333,1800,67.9925
wheeler2025_A123_18650_LFP,Cell5b,Graphite/LFP,1.1,50.0,2.0,0.3333,1900,67.1356
wheeler2025_A123_18650_LFP,Cell5b,Graphite/LFP,1.1,50.0,2.0,0.3333,2000,65.9087
wheeler2025_A123_18650_LFP,Cell5b,Graphite/LFP,1.1,50.0,2.0,0.3333,2100,64.8426
wheeler2025_A123_18650_LFP,Cell5b,Graphite/LFP,1.1,50.0,2.0,0.3333,2200,63.2586
wheeler2025_A123_18650_LFP,Cell5b,Graphite/LFP,1.1,50.0,2.0,0.3333,2300,62.2286
wheeler2025_A123_18650_LFP,Cell5b,Graphite/LFP,1.1,50.0,2.0,0.3333,2400,61.0936
wheeler2025_A123_18650_LFP,Cell5b,Graphite/LFP,1.1,50.0,2.0,0.3333,2500,60.6147
wheeler2025_A123_18650_LFP,Cell5b,Graphite/LFP,1.1,50.0,2.0,0.3333,2600,59.8864
wheeler2025_A123_18650_LFP,Cell5b,Graphite/LFP,1.1,50.0,2.0,0.3333,2700,59.0166
wheeler2025_A123_18650_LFP,Cell5b,Graphite/LFP,1.1,50.0,2.0,0.3333,2800,58.2717
wheeler2025_A123_18650_LFP,Cell5b,Graphite/LFP,1.1,50.0,2.0,0.3333,2900,57.5579
wheeler2025_A123_18650_LFP,Cell5b,Graphite/LFP,1.1,50.0,2.0,0.3333,3000,56.8629
wheeler2025_A123_18650_LFP,Cell5b,Graphite/LFP,1.1,50.0,2.0,0.3333,3100,56.163
